Repository: keil1994/tspa-fabric-materials

# tSPA fabric materials

Material properties, fabrication windows and design models for **heat-sealed textile soft pneumatic actuators (tSPAs)** made from TPU-coated woven nylon.

This repository is the supplementary material (Online Resource 1) of:

> Zournatzis I., Tsitzira K., Geladaris A., Chatziathanasiou G., Chachamis E., Polygerinos P. *Towards a Parametrized Fabrication Framework for Fabric Soft Pneumatic Actuators.* Intelligent Service Robotics (submitted).

Dataset DOI: `10.5281/zenodo.XXXXXXX` (see `CITATION.cff`)

---

## Contents

| Path | Description |
|---|---|
| `data/fabrics.csv` | The 13 TPU-coated nylon fabrics: identifier, linear mass density (Denier and g/m), coated sides, nominal thickness (where measured) |
| `data/uniaxial_summary.csv` | Elastic modulus, ultimate tensile strength and strain at failure along warp (0°), weft (90°) and bias (45°); mean ± SD per fabric and direction, normally 3 specimens (see `n_specimens`) (ISO 527-1/-3) |
| `data/uniaxial_specimens.csv` | Per-specimen uniaxial results (110 specimens): elastic modulus, yield stress, UTS and strain at UTS for each fabric and direction |
| `data/peel_results.csv` | Box-Behnken peel screening (ISO 11339 T-peel): per batch run, sealing temperature/pressure/time, peel resistance S_p, within-strip CV, bond efficiency η and failure mode (ISO 10365) for 4 fabrics |
| `data/burst_results.csv` | Burst/leak screening of inflatable chambers (Exp. 3.1–3.4): geometry, failure pressure and failure mode for every specimen |
| `data/model_parameters.json` | Fitted response-surface models, process windows, and the line-load structural capacity model with its calibration/validation statistics |
| `fea/abaqus/*.inp` | Abaqus `*ELASTIC, TYPE=LAMINA` material cards for all 13 fabrics |
| `fea/abaqus/lamina_parameters_summary.csv` | Summary of the lamina parameters used in the cards |
| `tools/tspa_designer_gui.py` | **tSPA Designer** desktop app (graphical calculator) |
| `tools/tspa_designer.py` | Command-line version of the calculator (and the model functions used by the app) |
| `tools/build_windows.bat` | Builds the stand-alone Windows executable `tSPA_Designer.exe` |

## Quick start: tSPA Designer
Pick a fabric (or enter the denier of any double-sided TPU-coated nylon), set the seam width, chamber size and shape, and the safety factor. The app shows the sealing window, the predicted and allowable failure pressure, and how the failure pressure changes with chamber size.

- **Windows, no installation:** download `tSPA_Designer.exe` from the *Releases* page and double-click it.
- **Run from source (any OS):** `pip install pyside6`, then `python tools/tspa_designer_gui.py`.
- **Build the .exe yourself (Windows):** double-click `tools/build_windows.bat`; the file is written to `tools/dist/`. The GitHub workflow `.github/workflows/build-exe.yml` builds it automatically for every release.

### Command-line version

Requires Python ≥ 3.8 (standard library only).

```bash

# tested fabric
python tools/tspa_designer.py --fabric "Light Blue 420D" --w 4 --dinc 80

# any double-sided TPU-coated nylon between 210D and 840D (interpolation laws)
python tools/tspa_designer.py --denier 300 --w 4 --dinc 60 --elongated --sf 2
```

Arguments: `--w` seam width [mm], `--dinc` maximum inscribed circle of the chamber [mm], `--elongated` for chambers with aspect ratio ≥ 2, `--sf` safety factor.

## Models

**Process window** (press sealing, dwell time 110 s): seal at T_s ≥ T_min and P_c ≥ P_min.
For double-sided fabrics between 210D and 840D:
`T_min ≈ 154 − 7.6·log2(λ_m/420) °C`, `T_s ≤ 175 °C`, `P_min = 0.6 MPa (≤ 300D) or 0.5 MPa`.

**Structural capacity** (continuous perimeter seams):

```
P_f = 4·N_crit·φ_w(w) / (k_s·D_inc),   φ_w(w) = (1 − e^(−k·w)) / (1 − e^(−4k))
```

with k = 1.05 mm⁻¹ (critical seam width ≈ 2.9 mm), k_s = 1 (square) or 1.19 (elongated), and N_crit from `model_parameters.json` or, for double-sided fabrics between 210D and 840D, `N_crit ≈ 7.6·(λ_m/420)^0.46 N/mm`.

## Data notes

- Processed results are provided; raw measurement files (force–displacement, stress–strain and pressure logs) are available from the corresponding author on reasonable request.
- `uniaxial_specimens.csv` lists every valid specimen; `uniaxial_summary.csv` gives their mean ± SD.
- Lemon Curry 30D bias: 2 valid specimens. Yellow 210D and Light Brown 600D weft: no valid specimens; summary values are estimated and flagged.
- `peel_results.csv`: the raw files of Navy 70D batch 12 and Red 210D batch 15 were unrecoverable; their failure mode was classified from photographs and numerical values are left empty.
- `burst_results.csv`: failure is defined as the first loss of pressure integrity (burst or audible leak with a clear pressure drop); `P_f` is the peak pressure preceding that drop. Fitting failures are labelled separately.
- Navy Blue 70D is single-sided coated and substrate-limited; it is excluded from the double-sided interpolation laws.

File: data/model_parameters.json
{
  "description": "Model parameters of the parametrized fabrication framework for heat-sealed textile soft pneumatic actuators (tSPAs).",
  "units": {
    "temperature": "degC",
    "pressure_process": "MPa",
    "pressure_burst": "kPa",
    "time": "s",
    "length": "mm",
    "line_load": "N/mm"
  },
  "coding": {
    "x_T": "(T_s - 160)/15",
    "x_P": "(P_c - 1.25)/0.75",
    "x_t": "(t_s - 90)/30",
    "l": "log2(lambda_m / 420 D)",
    "valid_ranges": {
      "T_s": [
        145,
        175
      ],
      "P_c": [
        0.5,
        2.0
      ],
      "t_s": [
        60,
        120
      ],
      "lambda_m_D": [
        210,
        840
      ]
    }
  },
  "peel_response_surface_models": {
    "Sp": {
      "response": "peel resistance S_p [N/mm]",
      "coef": {
        "Intercept": 5.0039,
        "lD": 0.7257,
        "xT": 0.6554,
        "lD:xT": -0.5439,
        "I(xT ** 2)": -0.581
      },
      "p": {
        "Intercept": 0.0,
        "lD": 0.0,
        "xT": 0.0005,
        "lD:xT": 0.0155,
        "I(xT ** 2)": 0.0256
      },
      "R2": 0.564,
      "R2_adj": 0.519,
      "rmse": 0.8282,
      "n": 44
    },
    "ln_CV": {
      "response": "natural log of within-strip coefficient of variation",
      "coef": {
        "Intercept": -1.5057,
        "lD": -0.2445,
        "xT": -0.2925,
        "xP": -0.1617,
        "xt": -0.035,
        "lD:xT": 0.4112,
        "lD:xt": 0.1269,
        "I(xT ** 2)": 0.1814,
        "I(xP ** 2)": 0.179,
        "xT:xP": -0.2048,
        "lD:I(xT ** 2)": -0.3922
      },
      "p": {
        "Intercept": 0.0,
        "lD": 0.0043,
        "xT": 0.0001,
        "xP": 0.0147,
        "xt": 0.5694,
        "lD:xT": 0.0,
        "lD:xt": 0.0982,
        "I(xT ** 2)": 0.0542,
        "I(xP ** 2)": 0.0573,
        "xT:xP": 0.032,
        "lD:I(xT ** 2)": 0.0013
      },
      "R2": 0.826,
      "R2_adj": 0.774,
      "rmse": 0.2982,
      "n": 44
    },
    "eta": {
      "response": "bond efficiency S_p/(sigma_UTS,warp * h); fabric categorical (reference level B840 = Blue 840D; L420 = Light Blue 420D; R210 = Red 210D)",
      "coef": {
        "Intercept": 0.1613,
        "C(F)[T.L420]": 0.0149,
        "C(F)[T.R210]": -0.0296,
        "xT": -0.0026,
        "C(F)[T.L420]:xT": 0.0409,
        "C(F)[T.R210]:xT": 0.0261,
        "xP": 0.0033,
        "xt": 0.0075,
        "I(xT ** 2)": -0.0096,
        "C(F)[T.L420]:I(xT ** 2)": 0.0009,
        "C(F)[T.R210]:I(xT ** 2)": -0.026,
        "I(xP ** 2)": -0.0083,
        "I(xt ** 2)": -0.0067
      },
      "p": {
        "Intercept": 0.0,
        "C(F)[T.L420]": 0.2534,
        "C(F)[T.R210]": 0.0272,
        "xT": 0.7578,
        "C(F)[T.L420]:xT": 0.0018,
        "C(F)[T.R210]:xT": 0.0454,
        "xP": 0.5166,
        "xt": 0.1367,
        "I(xT ** 2)": 0.4439,
        "C(F)[T.L420]:I(xT ** 2)": 0.9605,
        "C(F)[T.R210]:I(xT ** 2)": 0.1558,
        "I(xP ** 2)": 0.2648,
        "I(xt ** 2)": 0.3687
      },
      "R2": 0.741,
      "R2_adj": 0.641,
      "rmse": 0.0239,
      "n": 44
    }
  },
  "process_windows_t110s": {
    "criterion": "S_p >= 90% of fabric maximum and CV <= 0.3, at t_s = 110 s",
    "Blue 840D": {
      "T_min_C": 147,
      "P_min_MPa": 0.5,
      "optimum": {
        "T_C": 157,
        "P_MPa": 1.4
      }
    },
    "Light Blue 420D": {
      "T_min_C": 154,
      "P_min_MPa": "0.5-0.65 (depends on T)",
      "optimum": {
        "T_C": 175,
        "P_MPa": 1.6
      }
    },
    "Red 210D": {
      "T_min_C": 162,
      "P_min_MPa": "0.6-0.75 (depends on T)",
      "optimum": {
        "T_C": 166,
        "P_MPa": 1.5
      }
    },
    "common_window": {
      "T_C": [
        162,
        175
      ],
      "P_min_MPa": 0.6,
      "t_s": 110
    },
    "interpolation_law": {
      "T_min_C": "154 - 7.6*l",
      "T_max_C": 175,
      "P_min_MPa": "0.6 if lambda_m <= 300 D else 0.5",
      "validity": "double-sided TPU-coated nylon, 210-840 D"
    }
  },
  "structural_capacity_model": {
    "equation": "P_f = 4 * N_crit * phi_w(w) / (k_s * D_inc);  phi_w(w) = (1 - exp(-k w)) / (1 - exp(-4 k))",
    "N_crit_N_per_mm": {
      "Navy Blue 70D (single-sided)": 5.52,
      "Red Lipstick 210D": 5.45,
      "Light Blue 420D": 7.63,
      "Blue 840D (lower bound, fitting failures)": 10.38
    },
    "N_crit_se": [
      0.36,
      0.36,
      0.15,
      0.36
    ],
    "N_crit_interpolation_law": {
      "equation": "7.6 * (lambda_m/420)^0.46",
      "validity": "double-sided TPU-coated nylon, 210-840 D"
    },
    "k_per_mm": 1.051,
    "k_se": 0.23,
    "w_crit_mm": 2.85,
    "k_s": {
      "square": 1.0,
      "elongated (aspect ratio >= 2)": 1.193,
      "se": 0.054
    },
    "spot_weld_line_load_N_per_mm": 2.0,
    "calibration": {
      "n": 33,
      "R2": 0.838,
      "mean_abs_error_pct": 7.1
    },
    "validation": {
      "specimens": "Exp 3.4 ungridded, D_inc = 100 mm",
      "predicted_kPa": 305.0,
      "measured_kPa": 312.1,
      "sd_kPa": 9.0
    },
    "validity": {
      "lambda_m_D": [
        70,
        840
      ],
      "w_mm": [
        2,
        8
      ],
      "D_inc_mm": [
        60,
        100
      ],
      "process": "press sealing within the process window"
    }
  }
}
